Repository: amaurijp/go_db

# 1. LLM Parameter Extraction Validation Set

Two JSON files are provided:

- `manually_extracted_parameters.json` contains manually annotated parameters from 40 articles on graphene oxide (GO), classified into eight application-based topics: 1, Catalysis; 2, Energy Storage; 3, Polymer and Composite Reinforcement; 4, Soft Matter and Scaffolds; 5, Biomedical and Drug Delivery; 6, Water Treatment and Membranes; 7, Nanosensors; and 8, Films and Coatings. This ground-truth (GT) dataset can be used as a benchmark for information-extraction tasks performed by LLMs.
- `extraction_validation_data.json`: contains the extraction validation set (VD) used to calculate precision, recall and F1-score of the LLM extraction task performed in the article submitted to ACS Nano (nn-2026-04548e).

This repository contains a manually curated validation set used to evaluate LLM-based parameter extraction from scientific articles on graphene-based materials. The validation set was created from 40 articles, with five articles selected from each of eight topics identified previously by Latent Dirichlet Allocation (LDA) topic modeling.

For each article, relevant experimental parameters were manually identified and used as the ground truth. The LLM-extracted parameters were then compared against this manual annotation to evaluate whether the model correctly recovered the parameter name and its associated value.

## Topic Numbering

The `topic` field in each JSON record follows the numbering below:

| Topic ID | Topic |
|---:|---|
| 1 | Catalysis |
| 2 | Energy Storage |
| 3 | Polymer & Composite Reinforcement |
| 4 | Soft Matter & Scaffolds |
| 5 | Biomedical & Drug Delivery |
| 6 | Water Treatment & Membrane |
| 7 | Nanosensors |
| 8 | Films & Coatings |

## Field Descriptions

# 2. Material Classification Validation Set

This repository also contains a manually curated validation set for material classification in graphene-based materials articles. The validation set was built from 80 articles, with 10 articles selected from each of the eight LDA-derived topics. Each record corresponds to one material-production entry extracted from an article.

For each material entry, the LLM was asked to classify the target material using an operational graphene-material taxonomy. The taxonomy distinguishes whether the target is graphenic or non-graphenic and, when applicable, records the graphene-family identity, layer/dimensionality, chemical state, physical form, composition class, and graphenic component role.

Two JSONL files are provided:

- `validation_dataset_gold.jsonl`: manually adjudicated gold-standard material classifications.
- `validation_dataset_kimi_k2_original.jsonl`: original Kimi-K2 material classifications before manual correction.

Each line is an independent JSON record.

## Field Descriptions

### `material_input`

Input information used for material classification.

| Field | Type | Description |
|---|---|---|
| `material` | string | Extracted target material name. |
| `summary` | string | Extracted synthesis or production-process summary for the material. |
| `evidence_sentence` | string | Source sentence supporting the material-production entry. |

# 3. Parameter Communities Recommendation

One JSON file is provided:

- `recommend_system_lookup_table.json`: contains the probability that a given parameter community is relevant given a topic and a material cotegory.

### Field Descriptions


| Field | Type | Description |
|---|---|---|
| `topic` | string | Topic $t_i$ . |
| `material` | string | Material category $\Omega_i$. |
| `community` | string | Community $c_i$. |
| `probability` | float | The conditional probability of observing parameter community $c_i$ given topic $t_i$ for material category $\Omega_i$. |
| `parameters` | list | List of parameters (strings) for that community. |

# 4. CO2 Adsorption Dataset for Graphene-Based Materials

This repository contains a curated dataset of CO2 adsorption measurements for graphene, graphene oxide (GO), and graphene/GO-based materials. The dataset is intended to support data-driven analysis and machine-learning modeling of CO2 uptake as a function of material properties and experimental conditions.

The records were extracted from the scientific literature and harmonized into a tabular format. Each row corresponds to one reported adsorption measurement for a specific material under a given pressure and temperature condition.

## Dataset Structure

The dataset contains 9 columns:

| Column | Description | Unit / Format |
|---|---|---|
| `doi` | DOI or DOI-derived identifier of the source publication | Text |
| `material` | Material name as reported or normalized from the source article | Text |
| `bet_surface_area_m2_g` | BET specific surface area of the material | m2/g |
| `pressure_bar` | CO2 adsorption pressure | bar |
| `adsorption_temperature_K` | Adsorption temperature | K |
| `pore_volume_cm3_g` | Total pore volume of the material, when reported | cm3/g |

File: validation_dataset_gold.jsonl (part 1 of 7)
{"doi": "10.1007/s11144-023-02507-8", "material_index": 0, "material_input": {"material": "hematite nanoparticles", "summary": "Hydrothermal synthesis: 3.05 g FeCl3·6H2O dissolved in 80 ml water, 1.3 g urea added and stirred 30 min, 0.8 g glycine added and magnetically stirred 2 h, heated in Teflon-lined autoclave at 200°C for 6 h, centrifuged, rinsed, dehydrated overnight at 90°C.", "evidence_sentence": "The obtained solution is then versed into a Teflon-lined autoclave and heated at 200 °C for 6 h. The obtained red product is then centrifuged, rinsed several times with distilled water, and dehydrated overnight at 90 °C."}, "label_source": "manual_gold", "classification": {"is_graphenic_target": false, "target_material_name": "hematite nanoparticles", "graphene_family_identity": "unspecified_graphene_based_material", "layer_structure_and_dimensionality": "zero_dimensional", "chemical_state_or_modification": ["unspecified_chemical_state_or_modification"], "physical_form_and_architecture": "powder", "composition_class": "unspecified_composition_class", "graphenic_component_role": ["unspecified_graphenic_component_role"], "evidence": "Hematite nanoparticles are produced by a simple hydrothermal method using iron (III) chloride hexahydrate. The SEM image depicts aggregated nanoparticles with an average diameter of 200 nm. This material contains no graphene component."}}
{"doi": "10.1007/s11144-023-02507-8", "material_index": 1, "material_input": {"material": "graphene nanosheets", "summary": "Modified Hummer's method: 2.5 g graphite, 57.5 mL H2SO4, 1.25 g NaNO3 maintained at 0°C for 1 h, 7.5 g KMnO4 added, warmed to 35°C for 35 min, 115 mL water added and heated at 90°C for 40 min, 12.5 mL H2O2 and 350 mL water added, stirred 45 min, GO collected and dried at 100°C. Hydrothermal reduction: 0.25 g GO in 90 mL water, heated at 200°C for 6 h, centrifuged, rinsed, dried overnight at 80°C.", "evidence_sentence": "The resulting black solution is then versed into a Teflon-lined autoclave and heated at 200 °C for 6 h. The obtained product is then centrifuged, rinsed several times with distilled water, and finally dried overnight at 80 °C."}, "label_source": "manual_gold", "classification": {"is_graphenic_target": true, "target_material_name": "graphene nanosheets", "graphene_family_identity": "graphene_nanosheet", "layer_structure_and_dimensionality": "two_dimensional", "chemical_state_or_modification": ["reduced"], "physical_form_and_architecture": "nanosheet", "composition_class": "single_component_graphenic_material", "graphenic_component_role": ["thermal_management_additive"], "evidence": "GNS synthesized by hydrothermal reduction of GO at 200°C; XRD confirms reduction with peaks at 25° and 42°; SEM shows nanosheet morphology. In thermite, GNS functions as heat transport channel via high thermal conductivity."}}
{"doi": "10.1007/s11144-023-02507-8", "material_index": 2, "material_input": {"material": "Al/hematite/GNS thermite", "summary": "Physical mixing and sonication: 60% Al micro-powder, 30% hematite, 10% GNS blended in agate mortar with ethanol, transferred to ultrasonic bath for dispersion, dried at 80°C until total ethanol evaporation.", "evidence_sentence": "Al/hematite/GNS thermite is easily prepared by physical mixing and sonication of 60% aluminum micro-powder (Al), 30% hematite, and 10% graphene nanosheets (GNS)."}, "label_source": "manual_gold", "classification": {"is_graphenic_target": true, "target_material_name": "Al/hematite/GNS thermite", "graphene_family_identity": "graphene_nanosheet", "layer_structure_and_dimensionality": "two_dimensional", "chemical_state_or_modification": ["reduced"], "physical_form_and_architecture": "powder", "composition_class": "ternary_composite", "graphenic_component_role": ["thermal_management_additive"], "evidence": "Al/hematite/GNS thermite contains 10% graphene nanosheets (GNS), which act as a heat transport channel due to high thermal conductivity."}}
{"doi": "10.1007/s11144-023-02507-8", "material_index": 3, "material_input": {"material": "AP-CMDBP", "summary": "Mixing 25 wt% DBP powder (73 wt% NC, 20 wt% NG, 1 wt% centralite, 6 wt% DNT) with 65 wt% AP and 10 wt% PU (40% IPDI, 60% desmophen), mixed in water bath at 80°C, poured into glass petri dish, cured 6 h at 80°C.", "evidence_sentence": "AP-CMDBP is prepared by mixing 25 wt% of DBP powder with 65 wt% of AP and 10 wt% of polyurethane (PU). In this procedure, the DBP powder composed of 73 wt% nitrocellulose (NC), 20 wt% nitroglycerine (NG), 1 wt% centralite, and 6 wt% 2,4-dinitrotoluene (DNT) is dissolved in acetone to generate a viscous solution, then polyurethane (PU) is added to this solution using a stoichiometric combination of 40% crosslinking agent (isophorone diisocyanate (IPDI)) and 60% polyol (desmophen). Following that, AP is progressively added while continuously mixed in a water bath at 80 °C. Finally, the resulting viscous mixture is poured into a glass petri dish and then cured for 6 h at 80 °C."}, "label_source": "manual_gold", "classification": {"is_graphenic_target": false, "target_material_name": "AP-CMDBP", "graphene_family_identity": "unspecified_graphene_based_material", "layer_structure_and_dimensionality": "unspecified_structure_and_dimensionality", "chemical_state_or_modification": ["unspecified_chemical_state_or_modification"], "physical_form_and_architecture": "monolith", "composition_class": "multicomponent_composite", "graphenic_component_role": ["unspecified_graphenic_component_role"], "evidence": "AP-CMDBP formulation consists of AP, DBP (containing nitrocellulose, nitroglycerine, centralite, DNT), and PU; no graphene is present in the base propellant composition."}}
{"doi": "10.1007/s11144-023-02507-8", "material_index": 4, "material_input": {"material": "AP-CMDBP-Al/hematite and AP-CMDBP-Al/hematite/GNS", "summary": "Prepared same as AP-CMDBP but with 1 wt% thermite added and PU reduced to 9 wt%, maintaining AP and DBP percentages, cured 6 h at 80°C.", "evidence_sentence": "the effect of Al/hematite, and Al/hematite/GNS thermites on the thermal decomposition of AP-CMDB propellant is highlighted by adding 1 wt% of these thermites to the formulation of AP-CMDBP containing the same percentage of AP and DBP as described previously, and 9 wt% of PU."}, "label_source": "manual_gold", "classification": {"is_graphenic_target": true, "target_material_name": "AP-CMDBP-Al/hematite and AP-CMDBP-Al/hematite/GNS", "graphene_family_identity": "graphene_nanosheet", "layer_structure_and_dimensionality": "two_dimensional", "chemical_state_or_modification": ["reduced"], "physical_form_and_architecture": "monolith", "composition_class": "multicomponent_composite", "graphenic_component_role": ["thermal_management_additive"], "evidence": "AP-CMDBP-Al/hematite/GNS includes 1 wt% Al/hematite/GNS thermite; GNS acts as a heat transport channel in the thermite additive."}}
{"doi": "10.1007/s11164-020-04372-9", "material_index": 0, "material_input": {"material": "Pd/NRGO500 catalyst", "summary": "Graphene oxide synthesized via improved Hummers' method: graphite flakes (1.0 g), KMnO4 (6.0 g), H2SO4:H3PO4 (45:5 mL) at 40 °C for 48 h. After cooling and H2O2 addition, centrifuged (4500 rpm, 4 h), washed with water (400 mL) and ethanol (50 mL), vacuum dried at 40 °C. RGO obtained by thermal expansion at 600 °C for 30 s. NRGO500 prepared by treating RGO with 10% NH3/Ar at 500 °C for 2 h. Palladium (4.5 wt%) deposited via incipient wetness: 300 mg support sonicated in 300 mL water for 15 min, mixed with 37 mL of 4 mM H2PdCl4 at ice bath temperature, sonicated with 100 W probe for 15 min, reduced with NaBH4 solution (1 mg/mL), filtered, washed, dried at 70 °C overnight.", "evidence_sentence": "NRGO was synthesized by exposing RGO to high-purity ammonia diluted with argon (10% NH3/Ar) at 500 °C (NRGO500) and 900 °C (NRGO900) for 2 h followed by cooling to room temperature, by disconnecting the heating source and under argon atmosphere."}, "label_source": "manual_gold", "classification": {"is_graphenic_target": true, "target_material_name": "Pd/NRGO500 catalyst", "graphene_family_identity": "reduced_graphene_oxide", "layer_structure_and_dimensionality": "two_dimensional", "chemical_state_or_modification": ["reduced", "heteroatom_doped"], "physical_form_and_architecture": "powder", "composition_class": "graphene_supported_material", "graphenic_component_role": ["support"], "evidence": "NRGO500 synthesized by exposing RGO to 10% NH3/Ar at 500°C for 2h. Pd deposited (4.5 wt%) via incipient wetness impregnation and NaBH4 reduction, forming Pd nanoparticles on nitrogen-doped reduced graphene oxide support."}}
{"doi": "10.1007/s11164-020-04372-9", "material_index": 1, "material_input": {"material": "Pd/NRGO900 catalyst", "summary": "Same as Pd/NRGO500 except NRGO support prepared at 900 °C under 10% NH3/Ar for 2 h.", "evidence_sentence": "NRGO was synthesized by exposing RGO to high-purity ammonia diluted with argon (10% NH3/Ar) at 500 °C (NRGO500) and 900 °C (NRGO900) for 2 h followed by cooling to room temperature, by disconnecting the heating source and under argon atmosphere."}, "label_source": "manual_gold", "classification": {"is_graphenic_target": true, "target_material_name": "Pd/NRGO900 catalyst", "graphene_family_identity": "reduced_graphene_oxide", "layer_structure_and_dimensionality": "two_dimensional", "chemical_state_or_modification": ["reduced", "heteroatom_doped"], "physical_form_and_architecture": "powder", "composition_class": "graphene_supported_material", "graphenic_component_role": ["support"], "evidence": "NRGO900 is nitrogen-doped RGO prepared under NH3/Ar at 900 C and used as a powder support for Pd nanoparticles."}}
{"doi": "10.1007/s11164-020-04372-9", "material_index": 2, "material_input": {"material": "Pd/ANRGO900 catalyst", "summary": "Same as Pd/NRGO900 with additional annealing under argon at 900 °C for 4 h.", "evidence_sentence": "Annealing NRGO900 (ANRGO900) sample was obtained with the same procedure used for NRGO900 sample except the annealing step under argon atmosphere at 900 °C for 4 more hours."}, "label_source": "manual_gold", "classification": {"is_graphenic_target": true, "target_material_name": "Pd/ANRGO900 catalyst", "graphene_family_identity": "reduced_graphene_oxide", "layer_structure_and_dimensionality": "two_dimensional", "chemical_state_or_modification": ["reduced", "heteroatom_doped"], "physical_form_and_architecture": "powder", "composition_class": "graphene_supported_material", "graphenic_component_role": ["support"], "evidence": "ANRGO900 is annealed NRGO900 (nitrogen-doped reduced graphene oxide), and Pd nanoparticles were deposited on this support via incipient wetness impregnation."}}
{"doi": "10.1134/S0965544116060025", "material_index": 0, "material_input": {"material": "GO", "summary": "Modified Hummers-Offeman method: 20 g graphite + 10 g NaNO3 + 550 mL H2SO4, heated to 318 K, cooled to 283 K, 66 g KMnO4 added below 293 K, temperature ≤313 K, stirred 8 h, 1 L H2O added below 323 K, 70 mL 30% H2O2, diluted to 40 L, washed.", "evidence_sentence": "GO was prepared by a modified Hammers-Offe-man method [6, 21]. Twenty grams of natural graphite GK-1 and 10 g of NaNO3 were placed in a 2 L three-neck flask equipped with a mechanical stirrer and a thermometer; 550 mL of concentrated H2SO4 was poured into the flask. The resulting mixture was heated in a water bath to 318 K under continuous stirring until the blue color of graphite bisulfate occurred. The resulting suspension was cooled in an ice bath to 283 K; 66 g of KMnO4 was slowly added to it, while maintaining the temperature of the reaction mixture below 293 K. After the addition of KMnO4, the ice bath was removed; the temperature of the mixture was allowed to rise no higher than 313 K. After thickening of the mixture, the stirring was stopped for ~8 h. The mixture was cooled in an ice bath to 283 K; 1 L of bidistilled water was slowly added to the mixture, while maintaining the temperature of the mixture below 323 K. The thoroughly stirred suspension was transferred into a 3 L beaker; 70 mL of 30% H2O2 was added dropwise under stirring. The resulting bright yellow suspension of GO was diluted with bidistilled water to 40 L and washed by decantation until the negative reaction of the mother liquor for SO42– ions (with respect to BaCl2)."}, "label_source": "manual_gold", "classification": {"is_graphenic_target": true, "target_material_name": "GO", "graphene_family_identity": "graphene_oxide", "layer_structure_and_dimensionality": "two_dimensional", "chemical_state_or_modification": ["oxidized"], "physical_form_and_architecture": "nanosheet", "composition_class": "single_component_graphenic_material", "graphenic_component_role": ["active_material"], "evidence": "GO was prepared by a modified Hammers-Offe-man method [6, 21]. Twenty grams of natural graphite GK-1 and 10 g of NaNO3 were placed in a 2 L three-neck flask..."}}
{"doi": "10.1134/S0965544116060025", "material_index": 1, "material_input": {"material": "FGO", "summary": "0.5 g dried GO dispersed in 200 mL butanol-1, sonicated 3 h. 50 mL amine (ethylenediamine, diethylenetriamine, or triethylenetetramine) added, refluxed 3 h. Filtered, washed with ethanol, dried in vacuum at 353 K.", "evidence_sentence": "FGO was prepared from GO as follows: 0.5 g of dried GO was dispersed in 200 mL of butanol-1 in an ultrasonic bath for 3 h to obtain a homogeneous mass of the exfoliated GO; 50 mL of the respective amine was added to the mass; the resulting mixture was refluxed for 3 h. The products were filtered off, washed with ethanol to remove excess amine, and dried in a vacuum at 353 K."}, "label_source": "manual_gold", "classification": {"is_graphenic_target": true, "target_material_name": "FGO", "graphene_family_identity": "graphene_oxide", "layer_structure_and_dimensionality": "two_dimensional", "chemical_state_or_modification": ["oxidized", "aminated"], "physical_form_and_architecture": "powder", "composition_class": "single_component_graphenic_material", "graphenic_component_role": ["support"], "evidence": "Functionalized GO (FGO) was prepared from GO by refluxing with amines (ethylenediamine, diethylenetriamine, triethylenetetramine). Amination was confirmed by N-H stretching at 1560 cm-1. The material shows a flaky structure and decreased oxygen content compared to GO."}}
{"doi": "10.1134/S0965544116060025", "material_index": 2, "material_input": {"material": "Kt-2", "summary": "300 mg sample 2 suspended in 40 mL ethanol, sonicated at 318 K (22 kHz) for 15 min. PdCl2 solution (25 mg in 10 mL ethanol + 0.6 mmol HCl) added dropwise. Stirred 45 min. Purged with H2, reduced with NaBH4 (100 mg) at 318 K for 30 min. Filtered, washed until Cl- negative, dried at 318 K for 2 h.", "evidence_sentence": "To prepare the Kt-2 catalyst, a 300 mg weighed portion of sample 2 (Table 1) was suspended in 40 mL of ethanol in a round-bottom flask and held at 318 K in an ultrasonic bath (VU-09-Ya-FP-03) at a frequency of 22 kHz for 15 min. An alcohol solution of palladium chloride, as required for the preparation of a catalyst containing 5 wt % of the metal, was then slowly poured into the resulting suspension heated to a temperature of 318 K. To this end, a 25 mg weighed portion of PdCl2 was dissolved in 10 mL of ethanol acidified with 0.6 mmol of hydrochloric acid. The resulting composition was stirred with a magnetic stirrer for 45 min. The reactor was then purged with hydrogen; the attached metal was reduced with sodium tetrahydroborate (100 mg) in a hydrogen atmosphere. The reduction was conducted in a thermostatted glass reactor at a temperature of 318 K under continuous stirring with a magnetic stirrer with a Teflon anchor for 30 min. The suspension was then filtered through an ashless paper filter (FILTRAK blue ribbon) and washed with distilled water and ethanol until the mother liquor gave a negative test for chlorine ions in reaction with a 10% silver nitrate solution. Next, the catalyst was dried in a thermostatted oven at a temperature of 318 K for 2 h to obtain a black powder (Kt-2)."}, "label_source": "manual_gold", "classification": {"is_graphenic_target": true, "target_material_name": "Kt-2", "graphene_family_identity": "graphene_oxide", "layer_structure_and_dimensionality": "two_dimensional", "chemical_state_or_modification": ["oxidized", "aminated"], "physical_form_and_architecture": "powder", "composition_class": "graphene_supported_material", "graphenic_component_role": ["support"], "evidence": "Kt-2 catalyst prepared from sample 2 (GO + Ethylenediamine) as Pd/FGO."}}
{"doi": "10.1134/S0965544116060025", "material_index": 3, "material_input": {"material": "Kt-3", "summary": "Same procedure as Kt-2 but using sample 3.", "evidence_sentence": "A similar procedure was used to prepare catalysts based on samples 3 and 4 (Kt-3 and Kt-4, respectively)."}, "label_source": "manual_gold", "classification": {"is_graphenic_target": true, "target_material_name": "Kt-3", "graphene_family_identity": "graphene_oxide", "layer_structure_and_dimensionality": "two_dimensional", "chemical_state_or_modification": ["oxidized", "aminated"], "physical_form_and_architecture": "powder", "composition_class": "graphene_supported_material", "graphenic_component_role": ["support"], "evidence": "Kt-3 is a palladium catalyst prepared from sample 3 (GO functionalized with diethylenetriamine) using the same procedure as Kt-2, yielding a black powder catalyst designated as Pd/FGO (Table 3)."}}
{"doi": "10.1134/S0965544116060025", "material_index": 4, "material_input": {"material": "Kt-4", "summary": "Same procedure as Kt-2 but using sample 4.", "evidence_sentence": "A similar procedure was used to prepare catalysts based on samples 3 and 4 (Kt-3 and Kt-4, respectively)."}, "label_source": "manual_gold", "classification": {"is_graphenic_target": true, "target_material_name": "Kt-4", "graphene_family_identity": "graphene_oxide", "layer_structure_and_dimensionality": "two_dimensional", "chemical_state_or_modification": ["oxidized", "aminated"], "physical_form_and_architecture": "powder", "composition_class": "graphene_supported_material", "graphenic_component_role": ["support"], "evidence": "Kt-4 is prepared from sample 4 (GO + Triethylenetetramine) using the same procedure as Kt-2, yielding a Pd/FGO catalyst where the graphenic material serves as a support for Pd nanoparticles. The paper explicitly refers to these materials as 'palladium-containing graphene-like materials' based on functionalized GO."}}
{"doi": "10.1134/S0965544116060025", "material_index": 5, "material_input": {"material": "Pd/C (M200)", "summary": "10 g activated carbon suspended in 100 mL water at 313-323 K, sonicated at 318 K (22 kHz) for 15 min. PdCl2 solution (166.7 mg in 30 mL 1 M HCl) added. 160 mL 5% Li formate at 328 K added, synthesis at 328 K. After 15-20 min, heated to 343 K, settled 24 h, decanted 3-4 times, air-dried.", "evidence_sentence": "This catalyst was prepared as follows. Prior to the deposition of palladium, 10 g of activated carbon was suspended in 100 mL of water in a round-bottom flask at 313–323 K for 15 min and held in the ultrasonic bath (VU-09-Ya-FP-03) at 318 K and a frequency of 22 kHz for 15 min. An aqueous solution of palladium chloride required for the preparation of a catalyst containing 1 wt % of the metal was then slowly poured into the resulting suspension heated to a temperature of 318 K. A 166.7 mg weighed portion of PdCl2 was dissolved in 30 mL of 1 M hydrochloric acid. Next, 160 mL of a 5% aqueous solution of lithium formate heated to 328 K was added to the resulting mixture. Synthesis was conducted at 328 K. After 15–20 min, the reaction mixture was heated to 343 K, cooled to room temperature, and allowed to settle for 24 h. After settlement, it was subjected to decantation with distilled water 3–4 times at 24 h intervals. After the final decantation, the catalyst was air-dried at room temperature."}, "label_source": "manual_gold", "classification": {"is_graphenic_target": false, "target_material_name": "Pd/C (M200)", "graphene_family_identity": "unspecified_graphene_based_material", "layer_structure_and_dimensionality": "unspecified_structure_and_dimensionality", "chemical_state_or_modification": ["unspecified_chemical_state_or_modification"], "physical_form_and_architecture": "powder", "composition_class": "binary_composite", "graphenic_component_role": ["unspecified_graphenic_component_role"], "evidence": "Pd/C (M200) is described as 'palladium-containing activated carbon M200' and is used as a commercial reference catalyst; the paper makes no mention of any graphene-family component for this material."}}
{"doi": "10.1016/j.matlet.2016.03.107", "material_index": 0, "material_input": {"material": "porous graphene (PG)", "summary": "Synthesized via template growth on porous MgO layers by chemical vapour deposition (CVD) method.", "evidence_sentence": "The PG was synthesized via template growth on porous MgO layers by a CVD method."}, "label_source": "manual_gold", "classification": {"is_graphenic_target": true, "target_material_name": "porous graphene (PG)", "graphene_family_identity": "porous_graphene", "layer_structure_and_dimensionality": "two_dimensional", "chemical_state_or_modification": ["vacancy_engineered"], "physical_form_and_architecture": "porous_network", "composition_class": "single_component_graphenic_material", "graphenic_component_role": ["support"], "evidence": "Porous graphene (PG) was synthesized by CVD and used as the support for Pd/PdO nanoparticles in the electrocatalyst."}}
{"doi": "10.1016/j.matlet.2016.03.107", "material_index": 1, "material_input": {"material": "Pd/PdO/PG", "summary": "Prepared by gas-liquid interfacial plasma (GLIP) method using Pd(NO3)2·2H2O precursor on porous graphene support. Three variants (Pd-1, Pd-2, Pd-3) with different Pd weight ratios.", "evidence_sentence": "The Pd/PdO nanoparticles supported on PG (Pd/PdO/PG) used in this study were prepared by a gas-liquid interfacial plasma (GLIP) method with Pd(NO3)2·2H2O."}, "label_source": "manual_gold", "classification": {"is_graphenic_target": true, "target_material_name": "Pd/PdO/PG", "graphene_family_identity": "porous_graphene", "layer_structure_and_dimensionality": "two_dimensional", "chemical_state_or_modification": ["vacancy_engineered"], "physical_form_and_architecture": "porous_network", "composition_class": "graphene_supported_material", "graphenic_component_role": ["support"], "evidence": "The Pd/PdO nanoparticles supported on PG (Pd/PdO/PG) used in this study were prepared by a gas-liquid interfacial plasma (GLIP) method. PG was synthesized via template growth on porous MgO layers by a CVD method, showing great promise as a catalyst support."}}
{"doi": "10.1016/j.ica.2018.12.048", "material_index": 0, "material_input": {"material": "g-C3N4-ox", "summary": "Urea (10 g) grounded and calcined at 450 °C for 4.5 h (1.6 °C/min heating rate). The product (1 g) was oxidized with K2Cr2O7 (20 g in 100 mL H2SO4) by stirring 2 h at room temperature, centrifuged at 10000 rpm, dialyzed, and dried at 80 °C overnight.", "evidence_sentence": "Typically, 10 g of urea was grounded into powder, then heated and calcined at 450 °C for 4.5 h with a heating rate of 1.6 °C/min. The resulting light yellow product was then oxidized via the chemical oxidation with K2Cr2O7 (20 g in 100 mL of H2SO4) and then stirred thoroughly for 2 h at room temperature."}, "label_source": "manual_gold", "classification": {"is_graphenic_target": false, "target_material_name": "g-C3N4-ox", "graphene_family_identity": "unspecified_graphene_based_material", "layer_structure_and_dimensionality": "unspecified_structure_and_dimensionality", "chemical_state_or_modification": ["unspecified_chemical_state_or_modification"], "physical_form_and_architecture": "unspecified_physical_form_and_architecture", "composition_class": "unspecified_composition_class", "graphenic_component_role": ["unspecified_graphenic_component_role"], "evidence": "Target material g-C3N4-ox is described as 'porous g-C3N4 nano sheet' synthesized from urea pyrolysis followed by oxidation with K2Cr2O7/H2SO4. Graphitic carbon nitride (g-C3N4) is explicitly listed as a non-graphenic material in the classification rules."}}
{"doi": "10.1016/j.ica.2018.12.048", "material_index": 1, "material_input": {"material": "MNPs", "summary": "FeCl3·6H2O (20 mmol) and FeCl2·4H2O (10 mmol) dissolved in 100 mL water, heated at 90 °C under N2 for 1 h. Concentrated ammonia (10 mL) added, collected magnetically, washed, and dried at 60 °C for 12 h.", "evidence_sentence": "Typically, FeCl3·6H2O (20 mmol) and FeCl2·4H2O (10 mmol) were dissolved in 100 mL of distilled water into a two-necked round-bottom flask (250 mL) and heated at 90 °C under N2 atmosphere for 1 h."}, "label_source": "manual_gold", "classification": {"is_graphenic_target": false, "target_material_name": "MNPs (α-Fe2O3 magnetic nanoparticles)", "graphene_family_identity": "unspecified_graphene_based_material", "layer_structure_and_dimensionality": "unspecified_structure_and_dimensionality", "chemical_state_or_modification": ["unspecified_chemical_state_or_modification"], "physical_form_and_architecture": "unspecified_physical_form_and_architecture", "composition_class": "unspecified_composition_class", "graphenic_component_role": ["unspecified_graphenic_component_role"], "evidence": "The requested target MNPs are magnetic iron oxide (α-Fe2O3) nanoparticles prepared from FeCl3·6H2O and FeCl2·4H2O via ammonia precipitation and identified by XRD as hematite. The material contains no graphene, GO, rGO, or other graphenic component."}}
{"doi": "10.1016/j.ica.2018.12.048", "material_index": 2, "material_input": {"material": "magnetic g-C3N4", "summary": "Fe3O4 (1 g) suspended in 50 mL HCl (6 M), sonicated 0.5 h at ambient temperature with icy water bath. g-C3N4 (1 g) added, sonicated 1 h, transferred to 150 mL autoclave, heated at 220 °C overnight, collected magnetically, washed, and dried at 80 °C for 12 h.", "evidence_sentence": "Fe3O4 (1 g) was suspended in a 50 mL of HCl solution (6 M). Then, the resulting mixture was sonicated at ambient temperature. The temperature of the reaction mixture was kept constant by using icy water bath. After 0.5 h, g‐C3N4 (1 g) was introduced into the mixture and the resulting suspension was sonicated for further 1 h. Then, the reaction mixture was transferred to the 150 mL autoclave and heated at 220 °C overnight."}, "label_source": "manual_gold", "classification": {"is_graphenic_target": false, "target_material_name": "magnetic g-C3N4", "graphene_family_identity": "unspecified_graphene_based_material", "layer_structure_and_dimensionality": "two_dimensional", "chemical_state_or_modification": ["unspecified_chemical_state_or_modification"], "physical_form_and_architecture": "nanosheet", "composition_class": "binary_composite", "graphenic_component_role": ["unspecified_graphenic_component_role"], "evidence": "Section 2.2.3 describes synthesis of magnetic g-C3N4 using Fe3O4 and g-C3N4 only, with no graphene component. The material is explicitly called a 'magnetic porous g-C3N4 nano sheet'."}}
{"doi": "10.1016/j.ica.2018.12.048", "material_index": 3, "material_input": {"material": "amine functionalized magnetic g-C3N4", "summary": "Thiosemicarbazide (0.8 g) dissolved in suspension of magnetic g-C3N4 (1.5 g) in MeOH (50 mL), refluxed overnight, filtered, washed with hot MeOH, and dried at 100 °C overnight.", "evidence_sentence": "The amine functionalized magnetic g-C3N4 was obtained by dissolving thiosemicarbazide (0.8 g) in the stirring suspension of magnetic g-C3N4 (1.5 g) in MeOH (50 mL) followed by refluxing overnight."}, "label_source": "manual_gold", "classification": {"is_graphenic_target": false, "target_material_name": "amine functionalized magnetic g-C3N4", "graphene_family_identity": "unspecified_graphene_based_material", "layer_structure_and_dimensionality": "unspecified_structure_and_dimensionality", "chemical_state_or_modification": ["unspecified_chemical_state_or_modification"], "physical_form_and_architecture": "unspecified_physical_form_and_architecture", "composition_class": "unspecified_composition_class", "graphenic_component_role": ["unspecified_graphenic_component_role"], "evidence": "Target is g-C3N4-based; graphitic carbon nitride is explicitly excluded from graphene-family materials per classification rules."}}
{"doi": "10.1016/j.ica.2018.12.048", "material_index": 4, "material_input": {"material": "g-C3N4-Fe-GO", "summary": "Magnetic g-C3N4 (1.3 g in 25 mL water) added to GO (0.7 g in 25 mL water), sonicated 20 min, heated to 90 °C and stirred 6 h, separated magnetically, washed with hot EtOH, and dried at 60 °C overnight.", "evidence_sentence": "The reaction mixture was formed by adding dispersed magnetic g-C3N4 nano sheet (1.3 g in 25 mL water) into GO solution (0.7 g in 25 mL water) under sonication. After sonicating the mixture for 20 min, it was heated to 90 °C and stirred for 6 h vigorously."}, "label_source": "manual_gold", "classification": {"is_graphenic_target": true, "target_material_name": "g-C3N4-Fe-GO", "graphene_family_identity": "graphene_oxide", "layer_structure_and_dimensionality": "two_dimensional", "chemical_state_or_modification": ["oxidized", "covalently_functionalized"], "physical_form_and_architecture": "powder", "composition_class": "ternary_composite", "graphenic_component_role": ["support"], "evidence": "The reaction mixture was formed by adding dispersed magnetic g-C3N4 nano sheet (1.3 g in 25 mL water) into GO solution (0.7 g in 25 mL water) under sonication. After sonicating the mixture for 20 min, it was heated to 90 °C and stirred for 6 h vigorously. The paper describes this as a 'magnetic covalent hybrid of graphitic carbon nitride and graphene oxide' used as a catalyst support."}}
{"doi": "10.1016/j.ica.2018.12.048", "material_index": 5, "material_input": {"material": "Pd@g-C3N4-Fe-GO", "summary": "g-C3N4-Fe-GO (1.5 g) dispersed in EtOH (40 mL), sonicated 0.5 h. PdCl2 (0.15 g in 10 mL water) added, stirred overnight. NaBH4 (0.2 M, 10 mL) added dropwise, stirred 3 h, collected magnetically, washed with MeOH/H2O, and dried at 60 °C for 12 h.", "evidence_sentence": "To immobilize Pd nanoparticles on g-C3N4-Fe-GO, g-C3N4-Fe-GO (1.5 g) was dispersed in EtOH (40 mL) by sonication for 0.5 h."}, "label_source": "manual_gold", "classification": {"is_graphenic_target": true, "target_material_name": "Pd@g-C3N4-Fe-GO", "graphene_family_identity": "graphene_oxide", "layer_structure_and_dimensionality": "two_dimensional", "chemical_state_or_modification": ["oxidized", "reduced", "covalently_functionalized"], "physical_form_and_architecture": "powder", "composition_class": "graphene_supported_material", "graphenic_component_role": ["support"], "evidence": "Pd@g-C3N4-Fe-GO prepared via covalent conjugation of magnetic g-C3N4 and GO; paper states GO was reduced (XRD peaks disappeared)."}}
{"doi": "10.1016/j.jclepro.2018.12.274", "material_index": 0, "material_input": {"material": "3D printed CeZrLa and CeZrLa-GO nanocatalyst structures", "summary": "Starting powders synthesized via CHFS (as previously described). Formulated into printing ink (54 wt% methyl cellulose polymer, 42 wt% nano-powder, 4 wt% lubrication additive), mixed using planetary centrifugal mixer, printed via direct co-extrusion, dried gradually in climate chamber and air over several days, then heat-treated in inert gas at 500°C to remove binder.", "evidence_sentence": "The starting powders (CeZrLa and CeZrLa/GO nanocomposites) were obtained by utilising an environmentally benign, rapid, single-step chemical synthesis route, Continuous Hydrothermal Flow Synthesis (CHFS) process, as previously described. (Kellici et al., 2018; Middelkoop et al., 2014) The CHFS as-synthesised nanomaterials were prepared into ink formulations for 3D printing from the optimal polymer/powder ratio of 54 wt% of polymer (an aqueous solution of methyl cellulose) and 42 wt% of the nano-powder that were mixed with a small amount (4 wt%) of lubrication additive using a planetary centrifugal mixer (Thinky Mixer ARE-250). Both GO-supported and unsupported nanocomposite lattices were fabricated layer by layer by the direct co-extrusion of a viscous nanocomposite paste through a syringe and a nozzle mounted on an x,y,z stage in order to construct arrays of definite geometrical patterns and morphology with excellent reproducibility. In order to obtain self-supporting stacked layers of printed fibers that maintain sufficient mechanical integrity, they were gradually dried, first in a climate chamber, then in air over the course of several days, with subsequent heat-treatment in an inert gas at 500 °C to remove the binder."}, "label_source": "manual_gold", "classification": {"is_graphenic_target": true, "target_material_name": "3D printed CeZrLa-GO nanocatalyst structures", "graphene_family_identity": "graphene_oxide", "layer_structure_and_dimensionality": "three_dimensional_assembly", "chemical_state_or_modification": ["oxidized"], "physical_form_and_architecture": "scaffold", "composition_class": "graphene_supported_material", "graphenic_component_role": ["support"], "evidence": "Both GO-supported and unsupported nanocomposite lattices were fabricated layer by layer by direct co-extrusion; the starting powders (CeZrLa/GO nanocomposites) were obtained via CHFS. 3D printed GO-supported CeZeLa catalysts showed improved activity."}}
{"doi": "10.1016/j.jpowsour.2019.02.024", "material_index": 0, "material_input": {"material": "Co 9 S 8 /NSG", "summary": "Graphite oxide prepared by modified Hummers method from graphite powder with KMnO4 in H2SO4 at 35°C for 2h. Co-ZIF-67 synthesized from cobalt nitrate and 2-aminothiazole in methanol at room temperature for 12h. P-2AT@Co-ZIF-67 prepared by coating Co-ZIF-67 with polymerized 2-aminothiazole using benzoperoxide in 1,4-dioxane at 80°C under N2 for 4h. Mixed with graphene oxide in water, sonicated, freeze-dried. Pyrolyzed at 800°C (or 700-1000°C) for 2h at 5°C/min under N2. Treated with 1M HCl for 6h, washed, dried in vacuum at 60°C for 24h.", "evidence_sentence": "Then, the brown powders were placed on a quartz boat in a tube furnace and thermally treated at 800 °C for 2 h at a heating rate of 5 °C min⁻¹ under an N₂ atmosphere."}, "label_source": "manual_gold", "classification": {"is_graphenic_target": true, "target_material_name": "Co9S8/NSG", "graphene_family_identity": "graphene", "layer_structure_and_dimensionality": "two_dimensional", "chemical_state_or_modification": ["reduced", "co_doped"], "physical_form_and_architecture": "powder", "composition_class": "graphene_supported_material", "graphenic_component_role": ["support"], "evidence": "Co9S8 nanoparticles embedded in nitrogen, sulfur co-doped graphene (Co9S8/NSG) hybrid materials; the graphene (RGO) sheet acts as a substrate to anchor the Co9S8 nanoparticles."}}
{"doi": "10.1016/j.nanoen.2019.104164", "material_index": 0, "material_input": {"material": "Fe1-N-NG/RGO", "summary": "10 mg nano-graphene (NG) and 2 mg melamine mixed with 0.26 mL FeCl3 (0.5 M) solution and 10 mg 2D reduced graphene oxide (RGO), heated at 900 °C for 4 h under N2 atmosphere, then acid leached in 0.5 M H2SO4 at 80 °C for 8 h.", "evidence_sentence": "In brief, 10 mg nano-graphene (NG) and 2 mg melamine were mixed in an agate mortar. Then 0.26 mL FeCl 3 (0.5 M) solution was added, followed by the adding of 10 mg 2 D reduced graphene oxide (RGO). After an intensive mixture, the complex precursor was transferred into a quartz tube and heated at 900 °C for 4 h under flowing N 2 atmosphere. The heat-treated powder (noted as Fe 1 -N-NG/RGO-P) was post-treated by acid leaching in 0.5 M H 2 SO 4 at 80 °C for 8 h to remove unstable and inactive species, and obtain the Fe 1 -N-NG/RGO catalyst."}, "label_source": "manual_gold", "classification": {"is_graphenic_target": true, "target_material_name": "Fe1-N-NG/RGO", "graphene_family_identity": "unspecified_graphene_based_material", "layer_structure_and_dimensionality": "two_dimensional", "chemical_state_or_modification": ["heteroatom_doped", "reduced"], "physical_form_and_architecture": "powder", "composition_class": "graphene_supported_material", "graphenic_component_role": ["support"], "evidence": "10 mg nano-graphene (NG) and 2 mg melamine were mixed, followed by adding 10 mg 2D reduced graphene oxide (RGO), then heated at 900 °C to obtain Fe1-N-NG/RGO catalyst."}}
{"doi": "10.1016/j.nanoen.2019.104164", "material_index": 1, "material_input": {"material": "Fe1-N-RGO", "summary": "10 mg 2D reduced graphene oxide (RGO) and 2 mg melamine mixed with 0.26 mL FeCl3 (0.5 M) solution, heated at 900 °C for 4 h under N2 atmosphere, then acid leached in 0.5 M H2SO4 at 80 °C for 8 h.", "evidence_sentence": "10 mg 2 D reduced graphene oxide (RGO) and 2 mg melamine were mixed in an agate mortar, followed by the adding of 0.26 mL FeCl 3 (0.5 M) solution. After an intensive mixture, the complex precursor was transferred into a quartz tube and heated at 900 °C for 4 h under flowing N 2 atmosphere. The heat-treated powder (noted as Fe 1 -N-RGO-P) was post-treated by acid leaching in 0.5 M H 2 SO 4 at 80 °C for 8 h to remove unstable and inactive species, and obtain the Fe 1 -N-RGO catalyst."}, "label_source": "manual_gold", "classification": {"is_graphenic_target": true, "target_material_name": "Fe1-N-RGO", "graphene_family_identity": "reduced_graphene_oxide", "layer_structure_and_dimensionality": "two_dimensional", "chemical_state_or_modification": ["reduced", "heteroatom_doped"], "physical_form_and_architecture": "powder", "composition_class": "graphene_supported_material", "graphenic_component_role": ["support"], "evidence": "Synthesis of Fe1-N-RGO: 10 mg 2D reduced graphene oxide (RGO) and 2 mg melamine were mixed, followed by adding 0.26 mL FeCl3 solution, heated at 900 °C for 4 h under N2, then acid leached to obtain Fe1-N-RGO catalyst."}}
{"doi": "10.1016/j.nanoen.2019.104164", "material_index": 2, "material_input": {"material": "Fe-NG-RGO", "summary": "10 mg nano-graphene (NG) and 10 mg 2D reduced graphene oxide (RGO) mixed with 0.26 mL FeCl3 (0.5 M) solution, heated at 900 °C for 4 h under N2 atmosphere, then acid leached in 0.5 M H2SO4 at 80 °C for 8 h.", "evidence_sentence": "10 mg nano-graphene (NG), 0.26 mL FeCl 3 (0.5 M) solution and 10 mg 2 D reduced graphene oxide (RGO) were mixed in an agate mortar. After an intensive mixture, the complex precursor was transferred into a quartz tube and heated at 900 °C for 4 h under flowing N 2 atmosphere. The heat-treated powder (noted as Fe-NG-RGO-P) was post-treated by acid leaching in 0.5 M H 2 SO 4 at 80 °C for 8 h to remove unstable and inactive species, and obtain the Fe-NG-RGO catalyst."}, "label_source": "manual_gold", "classification": {"is_graphenic_target": true, "target_material_name": "Fe-NG-RGO", "graphene_family_identity": "unspecified_graphene_based_material", "layer_structure_and_dimensionality": "two_dimensional", "chemical_state_or_modification": ["reduced"], "physical_form_and_architecture": "powder", "composition_class": "graphene_supported_material", "graphenic_component_role": ["support"], "evidence": "10 mg nano-graphene (NG) and 10 mg 2 D reduced graphene oxide (RGO) were mixed with FeCl3 solution, heated at 900 °C, and acid leached to obtain the Fe-NG-RGO catalyst as a heat-treated powder."}}
